Repository: ethandanielrobinson/public_files

# Python Projects Portfolio

Welcome to my GitHub repository! This space serves as a showcase of both my personal and professional Python projects, demonstrating my experience in data analysis, scientific computing, automation, and more.

## About Me
I am Ethan D. Robinson, an Applied Physics graduate from Brigham Young University with a passion for problem-solving and software development. My background includes research in quantum information and materials science, as well as experience analyzing experimental data from the TRIUMF facility. I have worked extensively with Python and C++, applying these skills to real-world challenges in scientific computing and engineering.

## Repository Structure
This repository is organized into the following sections:

### 1. **Materials Science and MuSR Data**
- **Muon-Spin Relaxation Analysis** – Scripts used to analyze experimental data from TRIUMF, involving numerical solutions to quantum equations.
- **Statistical Data Processing** – Examples of statistical modeling and data visualization using NumPy, SciPy, and Matplotlib.

### 2. **Scientific Analysis and Computational Physics**
- **Data Analysis and Step Forward Programing** – Simple programs designed to solve physical systems created during my studies at BYU.
- **Quality of Life Improvents** - Programs made to simplify and solve physical problems.
-

### 3. **Software & Game Development**
- **D&D Character Manager** – A JSON and SQLite3-based system for managing character data across multiple scripts. Primarily used as a testbed to help with Object Oriented Programming (OOP) concepts and applications.
- **Small-Scale Python Applications** – Various utility programs showcasing object-oriented programming and modular code design.

## Technologies Used
- **Languages:** Python (Primary), C++ (for certain projects)
- **Libraries & Frameworks:** NumPy, Pandas, Matplotlib, SciPy, SQLite3, TensorFlow (basic), Flask (basic)
- **Tools:** Jupyter Notebook, Spyder, Visual Studio Code, Git

File: materials_science_and_MuSR_data/muon_spin_relaxation_analysis/MuSR data/Fits/WTF=30G_C/WTF=30G_temp_fits.fit
#BEAMS

# Summary
RunNumber	Temperature 	a       	λ       	α       	d       	Φ       	β       	ν       	Reduced χ² 	
25469   	1.947(0.012)K	0.04635 	0.15725 	1.09236 	0.00683 	-40.02424	6.06175 	0.00003 	1.6260     	
25500   	3.945(0.013)K	0.24999 	1.11829 	1.09236 	0.00918 	70.93567	15.41011	0.09075 	0.8820     	
25478   	7.321(0.014)K	0.14694 	11.68878	1.09236 	0.20808 	90.82765	0.00000 	0.00031 	1.2223     	
25501   	9.041(0.010)K	0.13313 	18.12491	1.09236 	0.25000 	-36.91827	3.18339 	0.40293 	0.6524     	
25502   	10.969(0.009)K	0.06080 	3.85464 	1.09236 	0.16299 	-10.77483	0.68336 	0.43318 	1.1090     	
25503   	13.073(0.009)K	0.11074 	3.26588 	1.09236 	0.11233 	-7.49860	0.55882 	0.41707 	1.5830     	
25504   	15.017(0.009)K	0.13235 	3.44149 	1.09236 	0.09311 	-9.11003	0.45475 	0.42318 	1.1139     	
25486   	17.995(0.009)K	0.15350 	3.91117 	1.09236 	0.07776 	-10.32310	0.39091 	0.42044 	1.7829     	
25488   	19.856(0.009)K	0.16012 	3.72247 	1.09236 	0.07124 	-9.37095	0.35462 	0.42120 	2.2918     	
25491   	24.67(0.06)K	0.17054 	3.84643 	1.09236 	0.06636 	-10.12676	0.29675 	0.42127 	2.4676     	
25493   	30.216(0.005)K	0.18117 	3.26266 	1.09236 	0.04991 	-9.73953	0.26424 	0.42255 	1.7972     	
25495   	37.739(0.001)K	0.18785 	3.22196 	1.09236 	0.04987 	-8.87841	0.22999 	0.41886 	1.7644     	
25497   	45.310(0.025)K	0.20230 	4.20144 	1.09236 	0.03392 	-10.46257	0.23665 	0.42316 	1.3613     	
25499   	52.753(0.009)K	0.21162 	2.77198 	1.09236 	0.01968 	-9.67442	0.22529 	0.42144 	1.5420     	
25468   	59.269(0.002)K	0.21761 	5.00227 	1.09236 	0.02036 	-9.25542	0.21877 	0.42159 	1.2152     	

# Fit Parameters

# 	Name    Value     Uncertainty Lower   Upper   

D:/Research/MuSR data/CoTa2O6_WTF-30G/DAT/CoTa2O6_WTF=30G_T=2K.dat
# Specific parameters for run 25469 (CoTa2O6 2K wTF=30G)

	a       0.04635   50353.96502 0.00000 0.25000 
	λ       0.15725   0.14233     0.00000 inf     
	α       1.09236   0.00000     -inf    inf     
	d       0.00683   0.00259     0.00000 0.25000 
	Φ       -40.02424 74122117.85281-inf    inf     
	β       6.06175   34355.53092 0.00000 inf     
	ν       0.00003   6505.01405  0.00000 inf     

	Reduced χ²        1.6260  

D:/Research/MuSR data/CoTa2O6_WTF-30G/DAT/CoTa2O6_WTF=30G_T=4K.dat
# Specific parameters for run 25500 (CoTa2O6 wTF=30G T=4K)

	a       0.24999   10625.59733 0.00000 0.25000 
	λ       1.11829   0.94622     0.00000 inf     
	α       1.09236   0.00000     -inf    inf     
	d       0.00918   0.01029     0.00000 0.25000 
	Φ       70.93567  840227.77441-inf    inf     
	β       15.41011  5080.64002  0.00000 inf     
	ν       0.09075   3971.05462  0.00000 inf     

	Reduced χ²        0.8820  

D:/Research/MuSR data/CoTa2O6_WTF-30G/DAT/CoTa2O6_WTF=30G_T=7K.dat
# Specific parameters for run 25478 (CoTa2O6 wTF=30 T=7.321(0.014)K)

	a       0.14694   41925.02378 0.00000 0.25000 
	λ       11.68878  1.69264     0.00000 inf     
	α       1.09236   0.00000     -inf    inf     
	d       0.20808   0.02935     0.00000 0.25000 
	Φ       90.82765  236155.04347-inf    inf     
	β       0.00000   11.87073    0.00000 inf     
	ν       0.00031   87.66390    0.00000 inf     

	Reduced χ²        1.2223  

D:/Research/MuSR data/CoTa2O6_WTF-30G/DAT/CoTa2O6_WTF=30G_T=9K.dat
# Specific parameters for run 25501 (CoTa2O6 wTF=30G T=9K)

	a       0.13313   0.04419     0.00000 0.25000 
	λ       18.12491  36.70755    0.00000 inf     
	α       1.09236   0.00000     -inf    inf     
	d       0.25000   0.46616     0.00000 0.25000 
	Φ       -36.91827 82.09038    -inf    inf     
	β       3.18339   0.68582     0.00000 inf     
	ν       0.40293   0.27450     0.00000 inf     

	Reduced χ²        0.6524  

D:/Research/MuSR data/CoTa2O6_WTF-30G/DAT/CoTa2O6_WTF=30G_T=11K.dat
# Specific parameters for run 25502 (CoTa2O6 wTF=30G T=11K)

	a       0.06080   0.00689     0.00000 0.25000 
	λ       3.85464   0.49419     0.00000 inf     
	α       1.09236   0.00000     -inf    inf     
	d       0.16299   0.01039     0.00000 0.25000 
	Φ       -10.77483 10.44553    -inf    inf     
	β       0.68336   0.09027     0.00000 inf     
	ν       0.43318   0.01759     0.00000 inf     

	Reduced χ²        1.1090  

D:/Research/MuSR data/CoTa2O6_WTF-30G/DAT/CoTa2O6_WTF=30G_T=13K.dat
# Specific parameters for run 25503 (CoTa2O6 wTF=30G T=13K)

	a       0.11074   0.00633     0.00000 0.25000 
	λ       3.26588   0.57931     0.00000 inf     
	α       1.09236   0.00000     -inf    inf     
	d       0.11233   0.01105     0.00000 0.25000 
	Φ       -7.49860  5.55721     -inf    inf     
	β       0.55882   0.04080     0.00000 inf     
	ν       0.41707   0.00867     0.00000 inf     

	Reduced χ²        1.5830  

D:/Research/MuSR data/CoTa2O6_WTF-30G/DAT/CoTa2O6_WTF=30G_T=15K.dat
# Specific parameters for run 25504 (CoTa2O6 wTF=30G T=15K)

	a       0.13235   0.00432     0.00000 0.25000 
	λ       3.44149   0.54103     0.00000 inf     
	α       1.09236   0.00000     -inf    inf     
	d       0.09311   0.00818     0.00000 0.25000 
	Φ       -9.11003  2.96729     -inf    inf     
	β       0.45475   0.02163     0.00000 inf     
	ν       0.42318   0.00437     0.00000 inf     

	Reduced χ²        1.1139  

D:/Research/MuSR data/CoTa2O6_WTF-30G/DAT/CoTa2O6_WTF=30G_T=18K.dat
# Specific parameters for run 25486 (CoTa2O6 wTF=30G T=18K)

	a       0.15350   0.00491     0.00000 0.25000 
	λ       3.91117   0.88237     0.00000 inf     
	α       1.09236   0.00000     -inf    inf     
	d       0.07776   0.00939     0.00000 0.25000 
	Φ       -10.32310 2.57441     -inf    inf     
	β       0.39091   0.01972     0.00000 inf     
	ν       0.42044   0.00365     0.00000 inf     

	Reduced χ²        1.7829  

D:/Research/MuSR data/CoTa2O6_WTF-30G/DAT/CoTa2O6_WTF=30G_T=20K.dat
# Specific parameters for run 25488 (CoTa2O6 wTF=30G T=20K)

	a       0.16012   0.00502     0.00000 0.25000 
	λ       3.72247   0.96372     0.00000 inf     
	α       1.09236   0.00000     -inf    inf     
	d       0.07124   0.01023     0.00000 0.25000 
	Φ       -9.37095  2.60608     -inf    inf     
	β       0.35462   0.01872     0.00000 inf     
	ν       0.42120   0.00357     0.00000 inf     

	Reduced χ²        2.2918  

D:/Research/MuSR data/CoTa2O6_WTF-30G/DAT/CoTa2O6_WTF=30G_T=25K.dat
# Specific parameters for run 25491 (CoTa2O6 wTF=30G T=25K)

	a       0.17054   0.00399     0.00000 0.25000 
	λ       3.84643   0.89113     0.00000 inf     
	α       1.09236   0.00000     -inf    inf     
	d       0.06636   0.00865     0.00000 0.25000 
	Φ       -10.12676 1.84704     -inf    inf     
	β       0.29675   0.01298     0.00000 inf     
	ν       0.42127   0.00240     0.00000 inf     

	Reduced χ²        2.4676  

D:/Research/MuSR data/CoTa2O6_WTF-30G/DAT/CoTa2O6_WTF=30G_T=30K.dat
# Specific parameters for run 25493 (CoTa2O6 wTF=30G T=30K)

	a       0.18117   0.00313     0.00000 0.25000 
	λ       3.26266   0.75767     0.00000 inf     
	α       1.09236   0.00000     -inf    inf     
	d       0.04991   0.00704     0.00000 0.25000 
	Φ       -9.73953  1.40779     -inf    inf     
	β       0.26424   0.00910     0.00000 inf     
	ν       0.42255   0.00175     0.00000 inf     

	Reduced χ²        1.7972  

D:/Research/MuSR data/CoTa2O6_WTF-30G/DAT/CoTa2O6_WTF=30G_T=37K.dat
# Specific parameters for run 25495 (CoTa2O6 wTF=30G T=37K)

	a       0.18785   0.00292     0.00000 0.25000 
	λ       3.22196   0.71139     0.00000 inf     
	α       1.09236   0.00000     -inf    inf     
	d       0.04987   0.00673     0.00000 0.25000 
	Φ       -8.87841  1.24083     -inf    inf     
	β       0.22999   0.00776     0.00000 inf     
	ν       0.41886   0.00148     0.00000 inf     

	Reduced χ²        1.7644  

D:/Research/MuSR data/CoTa2O6_WTF-30G/DAT/CoTa2O6_WTF=30G_T=45K.dat
# Specific parameters for run 25497 (CoTa2O6 wTF=30G T=45K)

	a       0.20230   0.00272     0.00000 0.25000 
	λ       4.20144   1.39627     0.00000 inf     
	α       1.09236   0.00000     -inf    inf     
	d       0.03392   0.00642     0.00000 0.25000 
	Φ       -10.46257 0.97445     -inf    inf     
	β       0.23665   0.00682     0.00000 inf     
	ν       0.42316   0.00120     0.00000 inf     

	Reduced χ²        1.3613  

D:/Research/MuSR data/CoTa2O6_WTF-30G/DAT/CoTa2O6_WTF=30G_T=53K.dat
# Specific parameters for run 25499 (CoTa2O6 wTF=30G T=53K)

	a       0.21162   0.00331     0.00000 0.25000 
	λ       2.77198   1.54818     0.00000 inf     
	α       1.09236   0.00000     -inf    inf     
	d       0.01968   0.00723     0.00000 0.25000 
	Φ       -9.67442  1.14970     -inf    inf     
	β       0.22529   0.00746     0.00000 inf     
	ν       0.42144   0.00138     0.00000 inf     

	Reduced χ²        1.5420  

D:/Research/MuSR data/CoTa2O6_WTF-30G/DAT/CoTa2O6_WTF=30G_T=60K_(for_consistancy).dat
# Specific parameters for run 25468 (CoTa2O6 60K wTF=30G (for consistency))

	a       0.21761   0.00323     0.00000 0.25000 
	λ       5.00227   3.49625     0.00000 inf     
	α       1.09236   0.00000     -inf    inf     
	d       0.02036   0.00812     0.00000 0.25000 
	Φ       -9.25542  0.92620     -inf    inf     
	β       0.21877   0.00720     0.00000 inf     
	ν       0.42159   0.00116     0.00000 inf     

	Reduced χ²        1.2152  

# Fitting equation

	# A(t) = a*cos(2*π*ν*t + π*Φ/180)*exp(-β*t)+d*exp(-λ*t)
