Repository: ethandanielrobinson/public_files

# Python Projects Portfolio

Welcome to my GitHub repository! This space serves as a showcase of both my personal and professional Python projects, demonstrating my experience in data analysis, scientific computing, automation, and more.

## About Me
I am Ethan D. Robinson, an Applied Physics graduate from Brigham Young University with a passion for problem-solving and software development. My background includes research in quantum information and materials science, as well as experience analyzing experimental data from the TRIUMF facility. I have worked extensively with Python and C++, applying these skills to real-world challenges in scientific computing and engineering.

## Repository Structure
This repository is organized into the following sections:

### 1. **Materials Science and MuSR Data**
- **Muon-Spin Relaxation Analysis** – Scripts used to analyze experimental data from TRIUMF, involving numerical solutions to quantum equations.
- **Statistical Data Processing** – Examples of statistical modeling and data visualization using NumPy, SciPy, and Matplotlib.

### 2. **Scientific Analysis and Computational Physics**
- **Data Analysis and Step Forward Programing** – Simple programs designed to solve physical systems created during my studies at BYU.
- **Quality of Life Improvents** - Programs made to simplify and solve physical problems.
-

### 3. **Software & Game Development**
- **D&D Character Manager** – A JSON and SQLite3-based system for managing character data across multiple scripts. Primarily used as a testbed to help with Object Oriented Programming (OOP) concepts and applications.
- **Small-Scale Python Applications** – Various utility programs showcasing object-oriented programming and modular code design.

## Technologies Used
- **Languages:** Python (Primary), C++ (for certain projects)
- **Libraries & Frameworks:** NumPy, Pandas, Matplotlib, SciPy, SQLite3, TensorFlow (basic), Flask (basic)
- **Tools:** Jupyter Notebook, Spyder, Visual Studio Code, Git

File: materials_science_and_MuSR_data/muon_spin_relaxation_analysis/MuSR data/Fits/ZF_A/ns_150/ZF_temps.fit
#BEAMS

# Summary
RunNumber	Temperature 	a       	β       	α       	λ       	Reduced χ² 	
25472   	1.958(0.000)K	0.25000 	0.14600 	1.09236 	4313.47797	1.2917     	
25475   	3.596(0.030)K	0.25000 	0.18065 	1.09236 	1863.12249	1.4564     	
25476   	5.587(0.015)K	0.25000 	0.53145 	1.09236 	51.20476	1.7384     	
25477   	7.325(0.014)K	0.25000 	0.89647 	1.09236 	15.32291	1.6512     	
25479   	8.991(0.014)K	0.25000 	0.64212 	1.09236 	5.83538 	1.7661     	
25512   	9.229(0.012)K	0.25000 	0.61233 	1.09236 	4.99631 	0.9981     	
25480   	10.672(0.017)K	0.25000 	0.55589 	1.09236 	2.54851 	1.9938     	
25482   	12.259(0.015)K	0.25000 	0.53644 	1.09236 	1.52014 	1.2556     	
25483   	13.992(0.015)K	0.25000 	0.53025 	1.09236 	1.01028 	1.2929     	
25484   	16.159(0.012)K	0.25000 	0.52373 	1.09236 	0.74509 	0.8854     	
25485   	17.994(0.014)K	0.23772 	0.57473 	1.09236 	0.54550 	1.0539     	
25487   	19.856(0.011)K	0.24341 	0.54651 	1.09236 	0.49714 	1.0753     	
25489   	25.308(0.031)K	0.23870 	0.58985 	1.09236 	0.35577 	1.7932     	
25492   	30.204(0.016)K	0.23855 	0.61362 	1.09236 	0.29047 	1.4257     	
25494   	37.719(0.036)K	0.23304 	0.67822 	1.09236 	0.23960 	1.2213     	
25496   	45.20(0.11)K	0.23345 	0.71867 	1.09236 	0.22476 	1.1570     	
25498   	52.758(0.023)K	0.23290 	0.76316 	1.09236 	0.20417 	1.1173 
25463   	59.34(0.24)K	0.22966 	0.81724 	1.09236 	0.19259 	0.6936    	

# Fit Parameters

# 	Name    Value     Uncertainty Lower   Upper   

D:/Research/MuSR data/2_feb_24_a/CoTa2O6_ZF_12d260.dat
# Specific parameters for run 25482 (CoTa2O6 ZF T=12.260(0.015)K more counts)

	a       0.25000   0.01080     0.00000 0.25000 
	β       0.53644   0.02625     0.00000 inf     
	α       1.09236   0.00000     -inf    inf     
	λ       1.52014   0.14267     0.00000 inf     

	Reduced χ²        1.2556  

D:/Research/MuSR data/2_feb_24_a/CoTa2O6_ZF_13d992.dat
# Specific parameters for run 25483 (CoTa2O6 ZF T=13.992(0.015)K)

	a       0.25000   0.00534     0.00000 0.25000 
	β       0.53025   0.01451     0.00000 inf     
	α       1.09236   0.00000     -inf    inf     
	λ       1.01028   0.04748     0.00000 inf     

	Reduced χ²        1.2929  

D:/Research/MuSR data/2_feb_24_a/CoTa2O6_ZF_16d159.dat
# Specific parameters for run 25484 (CoTa2O6 ZF T=16.159(0.012)K)

	a       0.25000   0.00395     0.00000 0.25000 
	β       0.52373   0.01167     0.00000 inf     
	α       1.09236   0.00000     -inf    inf     
	λ       0.74509   0.02590     0.00000 inf     

	Reduced χ²        0.8854  

D:/Research/MuSR data/2_feb_24_a/CoTa2O6_ZF_17d993.dat
# Specific parameters for run 25485 (CoTa2O6 ZF T=17.993(0.014)K)

	a       0.23772   0.00357     0.00000 0.25000 
	β       0.57473   0.01418     0.00000 inf     
	α       1.09236   0.00000     -inf    inf     
	λ       0.54550   0.01647     0.00000 inf     

	Reduced χ²        1.0539  

D:/Research/MuSR data/2_feb_24_a/CoTa2O6_ZF_20.dat
# Specific parameters for run 25487 (CoTa2O6 ZF T=20K)

	a       0.24341   0.00387     0.00000 0.25000 
	β       0.54651   0.01444     0.00000 inf     
	α       1.09236   0.00000     -inf    inf     
	λ       0.49714   0.01631     0.00000 inf     

	Reduced χ²        1.0753  

D:/Research/MuSR data/2_feb_24_a/CoTa2O6_ZF_25.dat
# Specific parameters for run 25489 (CoTa2O6 ZF T=25K)

	a       0.23870   0.00378     0.00000 0.25000 
	β       0.58985   0.01833     0.00000 inf     
	α       1.09236   0.00000     -inf    inf     
	λ       0.35577   0.01044     0.00000 inf     

	Reduced χ²        1.7932  

D:/Research/MuSR data/2_feb_24_a/CoTa2O6_ZF_30.dat
# Specific parameters for run 25492 (CoTa2O6 ZF T=30K)

	a       0.23855   0.00275     0.00000 0.25000 
	β       0.61362   0.01550     0.00000 inf     
	α       1.09236   0.00000     -inf    inf     
	λ       0.29047   0.00583     0.00000 inf     

	Reduced χ²        1.4257  

D:/Research/MuSR data/2_feb_24_a/CoTa2O6_ZF_37.dat
# Specific parameters for run 25494 (CoTa2O6 ZF T=37K)

	a       0.23304   0.00196     0.00000 0.25000 
	β       0.67822   0.01443     0.00000 inf     
	α       1.09236   0.00000     -inf    inf     
	λ       0.23960   0.00326     0.00000 inf     

	Reduced χ²        1.2213  

D:/Research/MuSR data/2_feb_24_a/CoTa2O6_ZF_45.dat
# Specific parameters for run 25496 (CoTa2O6 ZF T=45K)

	a       0.23345   0.00196     0.00000 0.25000 
	β       0.71867   0.01630     0.00000 inf     
	α       1.09236   0.00000     -inf    inf     
	λ       0.22476   0.00301     0.00000 inf     

	Reduced χ²        1.1570  

D:/Research/MuSR data/2_feb_24_a/CoTa2O6_ZF_53.dat
# Specific parameters for run 25498 (CoTa2O6 ZF T=53K)

	a       0.23290   0.00177     0.00000 0.25000 
	β       0.76316   0.01710     0.00000 inf     
	α       1.09236   0.00000     -inf    inf     
	λ       0.20417   0.00252     0.00000 inf     

	Reduced χ²        1.1173  

D:/Research/MuSR data/2_feb_2024_b/7d325.dat
# Specific parameters for run 25477 (CoTa2O6 ZF T=7.325(0.014)K)

	a       0.25000   0.44815     0.00000 0.25000 
	β       0.89647   0.77284     0.00000 inf     
	α       1.09236   0.00000     -inf    inf     
	λ       15.32291  27.05403    0.00000 inf     

	Reduced χ²        1.6512  

D:/Research/MuSR data/2_feb_2024_b/8d991.dat
# Specific parameters for run 25479 (CoTa2O6 ZF T=8.991(0.014)K)

	a       0.25000   0.02290     0.00000 0.25000 
	β       0.64212   0.04767     0.00000 inf     
	α       1.09236   0.00000     -inf    inf     
	λ       5.83538   0.90771     0.00000 inf     

	Reduced χ²        1.7661  

D:/Research/MuSR data/2_feb_2024_b/9d229.dat
# Specific parameters for run 25512 (CoTa2O6 ZF T=9.229(0.012)K)

	a       0.25000   0.01729     0.00000 0.25000 
	β       0.61233   0.03552     0.00000 inf     
	α       1.09236   0.00000     -inf    inf     
	λ       4.99631   0.62172     0.00000 inf     

	Reduced χ²        0.9981  

D:/Research/MuSR data/2_feb_2024_b/10d672.dat
# Specific parameters for run 25480 (CoTa2O6 ZF T=10.672(0.017)K)

	a       0.25000   0.01101     0.00000 0.25000 
	β       0.55589   0.02416     0.00000 inf     
	α       1.09236   0.00000     -inf    inf     
	λ       2.54851   0.23141     0.00000 inf     

	Reduced χ²        1.9938  

D:/Research/MuSR data/6_feb_24_a/CoTa2O6_zf_3d596.dat
# Specific parameters for run 25475 (CoTa2O6 ZF T=3.596(0.030)K)

	a       0.25000   0.68918     0.00000 0.25000 
	β       0.18065   0.15281     0.00000 inf     
	α       1.09236   0.00000     -inf    inf     
	λ       1863.1224919194.00836 0.00000 inf     

	Reduced χ²        1.4564  

D:/Research/MuSR data/6_feb_24_a/CoTa2O6_zf_5d587.dat
# Specific parameters for run 25476 (CoTa2O6 ZF T=5.587(0.015)K)

	a       0.25000   1.26658     0.00000 0.25000 
	β       0.53145   0.88148     0.00000 inf     
	α       1.09236   0.00000     -inf    inf     
	λ       51.20476  345.48557   0.00000 inf     

	Reduced χ²        1.7384  

D:/Research/MuSR data/24_jan_24_b/DAT Data/CoTa2O6_2K_ZF.dat
# Specific parameters for run 25472 (CoTa2O6 2K ZF)

	a       0.25000   0.71042     0.00000 0.25000 
	β       0.14600   0.13693     0.00000 inf     
	α       1.09236   0.00000     -inf    inf     
	λ       4313.4779758802.03979 0.00000 inf     

	Reduced χ²        1.2917  

D:/Research/MuSR data/24_jan_24_b/DAT Data/CoTa2O6_60K_ZF.dat
# Specific parameters for run 25463 (CoTa2O6 60K ZF)

	a       0.22966   0.00169     0.00000 0.25000 
	β       0.81724   0.01921     0.00000 inf     
	α       1.09236   0.00000     -inf    inf     
	λ       0.19259   0.00241     0.00000 inf     

	Reduced χ²        0.6936  

# Fitting equation

	# A(t) = a*exp(-(λ*t)^β)
